Repository: anmolchahal12/pbs-nanocrystal-photoconducting-detectors

# PbS Nanocrystal Photoconducting Detectors

**Anmol Chahal**  
Materials Science and Engineering · Friedrich-Alexander-Universität Erlangen-Nürnberg

## Introduction

Lead sulfide (PbS) colloidal quantum dots offer a solution-processable material for near-infrared photodetection. Quantum confinement shifts the lowest excitonic transition to higher energies as the nanocrystal diameter decreases, making the absorption range tunable through synthesis. In a photoconducting film, the spacing and surface chemistry of adjacent dots also influence charge transport. Exchanging long oleate ligands for shorter iodide-containing ligands reduces the barrier to interdot transport. These optical and electrical effects motivate characterizing the nanocrystals and the finished device at different stages of the project. [Moreels et al.](https://doi.org/10.1021/nn900863a) · [Killilea et al.](https://doi.org/10.1002/adfm.201807964)

This project characterizes PbS nanocrystal size and structure through infrared absorption, high-angle annular dark-field scanning transmission electron microscopy (HAADF-STEM), and selected-area electron diffraction (SAED). Dark and illuminated current–voltage sweeps and calibrated photocurrent spectra establish the near-infrared response of a PbS film on interdigitated gold electrodes. The colloid and device measurements concern separate PbS batches.

## Results

### Infrared absorbance and optical diameter
Absorbance was calculated from dark-corrected sample and reference counts. The higher-energy absorption maximum is **0.853134 eV** at **1453.28 nm**. The first exciton is unresolved at the usable long-wavelength edge. Applying Moreels Eq. (1) to the estimated **1750–1800 nm** interval gives an optical diameter of **7.2098–7.5706 nm**. [Python](analysis/absorbance.py) · [Input CSV](data/raw/absorbance.csv) · [Processed spectrum](replicated/absorbance_recalculated.csv) · [Peak and diameter results](replicated/absorbance_summary.json)

### HAADF-STEM particle-size distribution
The two image fields were processed with FFT band-pass filtering, thresholding, and particle segmentation in ImageJ. The projected area $A$ of each segmented object defines an area-equivalent diameter $d=2\sqrt{A/\pi}$.

| Image field | Mean diameter (nm) | Standard deviation (nm) |
| --- | ---: | ---: |
| Field 1 | 7.0620 | 0.3479 |
| Field 2 | 7.1878 | 0.2904 |
| Pooled | **7.1378** | **0.3204** |
The Python histogram uses 0.1 nm bins digitized from the displayed HAADF-STEM histograms. The bins contain **1,749 particles** across both fields, with a bin-midpoint mean and sample standard deviation of **7.1378 ± 0.3209 nm**. Dashed lines mark the bin-midpoint means. [Histogram Python](analysis/particle_histogram.py) · [Histogram bins](data/reported/tem_histogram_bins.csv) · [ImageJ CSV analysis](analysis/microscopy.py) · [Diameter statistics](data/reported/tem_summary.csv)

### Electron diffraction and coherent-domain size
The {111}, {200}, and {220} diffraction rings are consistent with rock-salt PbS.
Directional profiles at **90°**, **135°**, and **180°** were used for width analysis. The Scherrer relation $L=K/\Delta q$, with $K=0.89$, gives a mean apparent coherent-domain length of **5.32 nm** across the six fitted widths. Instrumental broadening and diffraction-ring ellipticity can affect the apparent length.
The Python calculation takes the fitted full widths at half maximum as input. [Python](analysis/microscopy.py) · [Peak-width CSV](data/reported/scherrer_peaks.csv)

# Optical and electrical results

Generate the plots and tables with `python analysis/replicate.py --output-dir results` from the repository root.

## Infrared absorbance

Dark-corrected reference and sample counts give the absorbance, and photon energy follows from the measured wavelength. The higher-energy absorption peak is 0.853134 eV at 1453.28 nm. Applying the Moreels sizing relation to the estimated 1750–1800 nm first-exciton interval gives a diameter of 7.2098–7.5706 nm. The first-exciton maximum is unresolved in the usable scan.

[Absorbance plot](ir-absorbance.png) · [Data table](absorbance_recalculated.csv) · [Summary](absorbance_summary.json)

## Current–voltage measurements

Near-zero-bias least-squares fits give 43.8383 MΩ in the dark and 2.2230 MΩ under illumination. The fits span −0.05 to +0.15 V and −0.10 to +0.20 V, respectively.

[Current–voltage plot](current-voltage.png) · [Data table](iv_recalculated.csv) · [Summary](iv_summary.json)

## Spectral response

The current follows from the voltage across the 1 MΩ load. The optical calibration uses the Step-45 sensitivity of 10,560 V/W and the detector-to-aperture area ratio. The responsivity peaks at 0.0796078 A/W at 1260 nm. The Johnson-noise model gives 1.15823 × 10¹¹ Jones at the peak. The interpolated half-maximum cutoff is 1339.73 nm.

[Spectral-response plot](spectral-response.png) · [Data table](detector_spectrum.csv) · [Summary](detector_summary.json)

File: replicated/absorbance_summary.json
{
  "input_csv": "absorbance.csv",
  "sample_count": 256,
  "wavelength_range_nm": [
    1033.24,
    1762.53
  ],
  "solid_trace_wavelength_range_nm": [
    1033.24,
    1757.72
  ],
  "absorbance_calculation": "log10((reference_counts - dark_counts)/(sample_counts - dark_counts))",
  "max_absolute_difference_from_exported_absorbance_au": 4.991320529557086e-06,
  "higher_energy_peak_search_window_ev": [
    0.83,
    0.88
  ],
  "higher_energy_peak": {
    "wavelength_nm": 1453.28,
    "energy_ev": 0.8531335902234944,
    "calculated_absorbance_au": 0.1374711837294236,
    "exported_absorbance_au": 0.13747
  },
  "first_exciton_sizing": {
    "status": "size estimated from a first-exciton energy interval",
    "interval_source": "Estimated 1750\u20131800 nm interval at the long-wavelength edge",
    "first_exciton_energy_range_ev": [
      0.6888011022222221,
      0.7084811337142857
    ],
    "first_exciton_wavelength_range_nm": [
      1750.0,
      1800.0000000000002
    ],
    "diameter_range_nm": [
      7.209792974261946,
      7.570591254083069
    ],
    "calibration": {
      "reference": "Moreels et al., ACS Nano 3 (2009), p. 3024, Eq. (1)",
      "doi": "10.1021/nn900863a",
      "diameter_fit_range_nm": [
        3.9,
        13.3
      ],
      "diameter_interval_within_fit_range": true
    }
  },
  "acquisition": {
    "filename": "absorbance_1412003U1.TXT",
    "spectrometer": "1412003U1",
    "integration_ms": 17.0,
    "averaged_scans": 100,
    "smoothing_pixels": 0,
    "additional_edge_wavelengths_nm": [
      1760.12,
      1762.53
    ],
    "edge_interpretation": "Dark-corrected sample and reference counts fall near the long-wavelength edge. The first-exciton maximum is unresolved in the usable trace."
  }
}

File: replicated/detector_summary.json
{
  "detector_settings": {
    "active_area_mm2": 0.08,
    "calibration_aperture_diameter_mm": 1.0,
    "temperature_k": 300,
    "dark_resistance_ohm": 43838345.22521512,
    "illuminated_resistance_ohm": 2222966.739654075
  },
  "power_calibration": "The average irradiance over the calibration aperture is assumed to represent the irradiance at the detector.",
  "noise_model": "Johnson noise only, using the near-zero-bias dark resistance and stated temperature. Operating noise was not measured.",
  "raw_scan_calibration": {
    "photocurrent_scan": "data/raw/photocurrent_scan.csv",
    "pyrometer_scan": "data/raw/pyrometer.csv",
    "load_resistance_ohm": 1000000,
    "active_area_mm2": 0.08,
    "calibration_aperture_diameter_mm": 1.0,
    "step45_sensitivity_v_per_w": 10560,
    "sensitivity_source": "Lead Sulphide Ligand Exchange Documentation, PDF p. 2.",
    "calibration_aperture_area_mm2": 0.7853981633974483,
    "active_area_power_fraction": 0.10185916357881303,
    "photocurrent_sample_count": 122,
    "photocurrent_wavelength_range_nm": [
      1000.0,
      1605.0
    ],
    "pyrometer_sample_count": 101,
    "pyrometer_wavelength_range_nm": [
      1000.0,
      2000.0
    ],
    "paired_sample_count": 61,
    "wavelength_alignment": "Exact matching between the 5 nm and 10 nm scan grids.",
    "paired_wavelength_range_nm": [
      1000.0,
      1600.0
    ],
    "response_plot_window_nm": [
      1050,
      1600
    ],
    "peak_photocurrent_a": 3.32968e-08,
    "peak_photocurrent_wavelength_nm": 1240.0,
    "peak_aperture_power_w": 4.667604166666667e-06,
    "peak_incident_power_density_w_per_mm2": 5.942978204170615e-06,
    "peak_power_wavelength_nm": 1170.0
  },
  "computed_from_input_spectrum": {
    "peak_wavelength_nm": 1260.0,
    "peak_responsivity_a_per_w": 0.0796077529022191,
    "peak_johnson_detectivity_jones": 115823096242.1072,
    "half_max_cutoff_nm": 1339.7290717232981,
    "first_sample_at_or_below_half_max_nm": 1340.0,
    "cutoff_definition": "First falling half-maximum crossing at wavelengths above the peak, linearly interpolated. Null when outside the scanned range.",
    "dark_resistance_ohm": 43838345.22521512,
    "illuminated_resistance_ohm": 2222966.739654075,
    "resistance_source": "Raw I–V fits from iv_summary.json.",
    "temperature_k": 300,
    "johnson_current_noise_a_per_sqrt_hz": 1.9440399622719694e-14,
    "peak_johnson_nep_w_per_sqrt_hz": 2.4420234102824156e-13
  }
}

File: replicated/iv_summary.json
{
  "method": "Ordinary least squares I = slope × V + intercept. R = 1 / slope.",
  "fit_window_source": "Selected near-zero-bias voltage intervals.",
  "display_window_v": [
    -0.9,
    0.9
  ],
  "dark_resistance_ohm": 43838345.22521512,
  "illuminated_resistance_ohm": 2222966.739654075,
  "dark_to_illuminated_resistance_ratio": 19.720648286459287,
  "dark_fit": {
    "source_csv": "iv_dark.csv",
    "sweep_point_count": 40,
    "window_v": [
      -0.05,
      0.15
    ],
    "point_count": 5,
    "slope_a_per_v": 2.2811079999999997e-08,
    "intercept_a": 2.676741999999993e-09,
    "resistance_ohm": 43838345.22521512,
    "r_squared": 0.9943945479419263
  },
  "illuminated_fit": {
    "source_csv": "iv_light.csv",
    "sweep_point_count": 40,
    "window_v": [
      -0.1,
      0.2
    ],
    "point_count": 7,
    "slope_a_per_v": 4.4984928571428565e-07,
    "intercept_a": 3.527744999999986e-08,
    "resistance_ohm": 2222966.739654075,
    "r_squared": 0.9989821952679891
  }
}
